Repository: Duc308/nets-ucsd-python-workshop-2022-2023

# nets-ucsd-python-workshop-winter-2022

Being an engineering student, chances are you know Python or have heard about Python and its growing versatility in the scientific and engineering community. In the NANO curriculum alone, NANO courses such as 110, 114, and 181 often expect students to do a lot of coding as homework. Outside academics, Python is among the most hirable skills for engineering and research positions. With these reasons in mind, we are proud to present this 2-day Python in Materials Science workshop that we hope will give you some exposure to the miracles of Python and help you achieve academic and career success. 

In the first session, we will review the basics of Python and help you transfer your MATLAB knowledge to Python. You can expect to leave this first session with three main takeaways: **1. Knowing how to create a Jupyter notebook, 2. Familiarity with the standard Python libraries and how they are used for data processing and visualization, and last but not least, 3. Having a rudimentary understanding of correlation-based clustering algorithms.**

**Python File to Check**: *Day_1_Part_A.ipynb* and *Day_1_Part_B.ipynb* *Day_1_Part_C.ipynb*

In the second session, we invite current students who are doing computational research at UCSD to showcase how they use Python in their day-to-day research life and give instructive Python examples. The main points of the second session are **1. Working with APIs to acquire data from public databases, 2. Creating supervised machine learning models, 3. Productizing your Python program by turning it into a website application...using Python**

**Python File to Check**: *File_Manipulation.ipynb* and *Intro_to_Materials_API.ipynb* and *Supervised_ML.ipynb* and *web_application.ipynb*

**Date**: Saturday 02/25/2023 and Sunday 02/26/2023\
**Time**: 12:00 pm to 2:30 pm\
**Location**: SME 248\
**Institution**: UC San Diego\
**Food**: Bagels and light refreshment\

File: Day-4-Web-Application-and-Materials-Phase-Diagram/Ag_Cu.tdb
$---------------------------------------------------------------------------------------------------------------------
$ [86Hay]	F. H. Hayes, H. L. Lukas, G. Effenberg, and G. Petzow, Z. Metallkde, 77(11), 1986, 749-754.	Cu-Ag-Pb
$---------------------------------------------------------------------------------------------------------------------

$  case_sensitive 

ELEMENT Ag	Crystal                     107.868           5745          42.55 !
ELEMENT Cu	FCC_A1                       63.546           5004          33.15 !
ELEMENT Va	Vacancy                           0              0              0 !


FUNCTION G_Ag_FCC  298.15  -7209.51+118.202*T-23.8463*T*LN(T)-0.00179058*T**2-12011*T**(-1)-3.98587e-007*T**3; 1234.93 Y
	-15095.3+190.266*T-33.472*T*LN(T)+1.412e+029*T**(-9); 3000 N !

FUNCTION G_Ag_LIQUID  298.15  3815.56+109.311*T-23.8463*T*LN(T)-0.00179058*T**2-12011*T**(-1)-3.98587e-007*T**3-1.034e-020*T**7; 1234.93 Y
	-3587.11+180.965*T-33.472*T*LN(T); 3000 N !

FUNCTION G_Cu_FCC  298.15  -7770.46+130.485*T-24.1124*T*LN(T)-0.00265684*T**2+52478*T**(-1)+1.29223e-007*T**3; 1357.77 Y
	-13542+183.804*T-31.38*T*LN(T)+3.642e+029*T**(-9); 3200 N !


FUNCTION G_Cu_LIQUID  298.15  5194.28+120.973*T-24.1124*T*LN(T)-0.00265684*T**2+52478*T**(-1)+1.29223e-007*T**3-5.849e-021*T**7; 1357.77 Y
	-46.545+173.881*T-31.38*T*LN(T); 3200 N !

Phase FCC % 1 1 !
Constituent FCC : Ag, Cu : !
Parameter G(FCC, Ag; 0) 298.15  G_Ag_FCC; 6000 N !
Parameter G(FCC, Cu; 0) 298.15  G_Cu_FCC; 6000 N !
Parameter G(FCC, Ag, Cu; 0)  298.15  33819.1-8.1236*T; 6000 N !
Parameter G(FCC, Ag, Cu; 1)  298.15  -5601.9+1.32997*T; 6000 N !

Phase Liquid % 1 1 !
Constituent Liquid : Ag, Cu : !
Parameter G(Liquid, Ag; 0) 298.15  G_Ag_LIQUID; 6000 N !
Parameter G(Liquid, Cu; 0) 298.15  G_Cu_LIQUID; 6000 N !
Parameter G(Liquid, Ag, Cu; 0)  298.15  17534.6-4.45479*T; 6000 N !
Parameter G(Liquid, Ag, Cu; 1)  298.15  2251.3-2.6733*T; 6000 N !
Parameter G(Liquid, Ag, Cu; 2)  298.15  492.7; 6000 N !

File: Day-4-Web-Application-and-Materials-Phase-Diagram/Cu-Zn.tdb
$-----------------------------------------------------------------------------------------------------------------------
$ [93SPE]	P. J. Spencer, JPE, 14(4), 1993, 432-438.	Cu-Zn
$-----------------------------------------------------------------------------------------------------------------------

ELEMENT Cu	FCC_A1                       63.546           5004          33.15 !
ELEMENT Zn	HCP_A3                        65.39           5657          41.63 !
ELEMENT Va	Vacancy                           0              0              0 !

FUNCTION G_Cu_BCC  298.15  -3753.46+129.23*T-24.1124*T*LN(T)-0.00265684*T**2+52478*T**(-1)+1.29223e-007*T**3; 1357.77 Y
	-9525.03+182.549*T-31.38*T*LN(T)+3.642e+029*T**(-9); 3200 N !

FUNCTION G_Cu_FCC  298.15  -7770.46+130.485*T-24.1124*T*LN(T)-0.00265684*T**2+52478*T**(-1)+1.29223e-007*T**3; 1357.77 Y
	-13542+183.804*T-31.38*T*LN(T)+3.642e+029*T**(-9); 3200 N !

FUNCTION G_Cu_HCP  298.15  -7170.46+130.685*T-24.1124*T*LN(T)-0.00265684*T**2+52478*T**(-1)+1.29223e-007*T**3; 1357.77 Y
	-12942+184.004*T-31.38*T*LN(T)+3.642e+029*T**(-9); 3200 N !

FUNCTION G_Cu_LIQUID  298.15  5194.28+120.973*T-24.1124*T*LN(T)-0.00265684*T**2+52478*T**(-1)+1.29223e-007*T**3-5.849e-021*T**7; 1357.77 Y
	-46.545+173.881*T-31.38*T*LN(T); 3200 N !

FUNCTION G_Zn_BCC  298.15  -4398.83+115.96*T-23.7013*T*LN(T)-0.00171203*T**2-1.26496e-006*T**3; 692.68 Y
	-8183.6+169.835*T-31.38*T*LN(T)+4.7051e+026*T**(-9); 1700 N !

FUNCTION G_Zn_FCC  298.15  -4315.97+116.9*T-23.7013*T*LN(T)-0.00171203*T**2-1.26496e-006*T**3; 692.68 Y
	-8100.74+170.776*T-31.38*T*LN(T)+4.7051e+026*T**(-9); 1700 N !

FUNCTION G_Zn_HCP  298.15  -7285.79+118.47*T-23.7013*T*LN(T)-0.00171203*T**2-1.26496e-006*T**3; 692.68 Y
	-11070.6+172.346*T-31.38*T*LN(T)+4.7051e+026*T**(-9); 1700 N !

FUNCTION G_Zn_LIQUID  298.15  -128.574+108.177*T-23.7013*T*LN(T)-0.00171203*T**2-1.26496e-006*T**3-3.5896e-019*T**7; 692.68 Y
	-3620.39+161.609*T-31.38*T*LN(T); 1700 N !

Phase Epsilon % 1 1 !
Constituent Epsilon : Cu, Zn : !
Parameter G(Epsilon, Cu; 0) 298.15  G_Cu_FCC; 6000 N !
Parameter G(Epsilon, Zn; 0) 298.15  G_Zn_FCC; 6000 N !
Parameter G(Epsilon, Cu, Zn; 0)  298.15  -35433.3+5.24516*T; 6000 N !
Parameter G(Epsilon, Cu, Zn; 1)  298.15  25276.8-9.96989*T; 6000 N !

Phase Fcc % 1 1 !
Constituent Fcc : Cu, Zn : !
Parameter G(Fcc, Cu; 0) 298.15  G_Cu_FCC; 6000 N !
Parameter G(Fcc, Zn; 0) 298.15  G_Zn_FCC; 6000 N !
Parameter G(Fcc, Cu, Zn; 0)  298.15  -42803.7+10.0226*T; 6000 N !
Parameter G(Fcc, Cu, Zn; 1)  298.15  2936.4-3.05323*T; 6000 N !
Parameter G(Fcc, Cu, Zn; 2)  298.15  9034.2-5.39314*T; 6000 N !

Phase gamma-CuZn % 1 1 !
Constituent gamma-CuZn : Cu, Zn : !
Parameter G(gamma-CuZn, Cu; 0) 298.15  G_Cu_FCC; 6000 N !
Parameter G(gamma-CuZn, Zn; 0) 298.15  G_Zn_HCP; 6000 N !
Parameter G(gamma-CuZn, Cu, Zn; 0)  298.15  -39470.1+9.43583*T; 6000 N !
Parameter G(gamma-CuZn, Cu, Zn; 1)  298.15  36675.1-5.19593*T; 6000 N !
Parameter G(gamma-CuZn, Cu, Zn; 2)  298.15  90162.6-32.6199*T; 6000 N !

Phase Hcp % 1 1 !
Constituent Hcp : Cu, Zn : !
Parameter G(Hcp, Cu; 0) 298.15  G_Cu_HCP; 6000 N !
Parameter G(Hcp, Zn; 0) 298.15  G_Zn_HCP; 6000 N !
Parameter G(Hcp, Cu, Zn; 0)  298.15  -14432.2-10.7814*T; 6000 N !

Phase Liquid % 1 1 !
Constituent Liquid : Cu, Zn : !
Parameter G(Liquid, Cu; 0) 298.15  G_Cu_LIQUID; 6000 N !
Parameter G(Liquid, Zn; 0) 298.15  G_Zn_LIQUID; 6000 N !
Parameter G(Liquid, Cu, Zn; 0)  298.15  -40695.5+12.6527*T; 6000 N !
Parameter G(Liquid, Cu, Zn; 1)  298.15  4402.7-6.55425*T; 6000 N !
Parameter G(Liquid, Cu, Zn; 2)  298.15  7818.1-3.25416*T; 6000 N !

Phase B2-CuZn % 2 0.5 0.5 !
Constituent B2-CuZn : Cu, Zn : Cu, Zn : !
Parameter G(B2-CuZn, Cu:Cu; 0)  298.15  0.5*G_Cu_BCC+0.5*G_Cu_BCC; 6000 N !
Parameter G(B2-CuZn, Cu:Zn; 0)  298.15  0.5*G_Cu_BCC+0.5*G_Zn_BCC-15984+3.266*T; 6000 N !
Parameter G(B2-CuZn, Zn:Cu; 0)  298.15  0.5*G_Zn_BCC+0.5*G_Cu_BCC-15984+3.266*T; 6000 N !
Parameter G(B2-CuZn, Zn:Zn; 0)  298.15  0.5*G_Zn_BCC+0.5*G_Zn_BCC; 6000 N !
Parameter G(B2-CuZn, Cu,Zn:Cu; 0)  298.15  -1213.72-4.7635*T; 6000 N !
Parameter G(B2-CuZn, Cu,Zn:Cu; 1)  298.15  8631.2-8.2855*T; 6000 N !
Parameter G(B2-CuZn, Cu,Zn:Cu; 2)  298.15  1921.48-1.8697*T; 6000 N !
Parameter G(B2-CuZn, Cu:Cu,Zn; 0)  298.15  -1213.72-4.7635*T; 6000 N !
Parameter G(B2-CuZn, Cu:Cu,Zn; 1)  298.15  8631.2-8.2855*T; 6000 N !
Parameter G(B2-CuZn, Cu:Cu,Zn; 2)  298.15  1921.48-1.8697*T; 6000 N !
Parameter G(B2-CuZn, Cu,Zn:Zn; 0)  298.15  -6885.31+0.0773*T; 6000 N !
Parameter G(B2-CuZn, Cu,Zn:Zn; 1)  298.15  -6740.67+6.672*T; 6000 N !
Parameter G(B2-CuZn, Cu,Zn:Zn; 2)  298.15  1921.48-1.8697*T; 6000 N !
Parameter G(B2-CuZn, Zn:Cu,Zn; 0)  298.15  -6885.31+0.0773*T; 6000 N !
Parameter G(B2-CuZn, Zn:Cu,Zn; 1)  298.15  -6740.67+6.672*T; 6000 N !
Parameter G(B2-CuZn, Zn:Cu,Zn; 2)  298.15  1921.48-1.8697*T; 6000 N !
Parameter G(B2-CuZn, Cu,Zn:Cu,Zn; 0)  298.15  -46115.6+44.8725*T; 6000 N !
